Repository: Skorpion7777/py_challenges

<h1>py_challenge_01</h1>

<h2>Background Information:</h2>

In order to gain information about the impact of the reaction temperature and gas mixture on
the performance of the Solid Oxide Electrolysis Cell (SOEC), I/V measurements were conducted. The obtained data can be
used to determine the open circuit voltage (OCV) and the area specific resistance (ASR). The
latter is equal to the slope of the I/V curve at a desired current density. In this work, the ASR
was calculated for 0.1 A cm-2. Furthermore, the current density I_{1.4 V} at our chosen maximum of
1.4 V can be obtained, which gives insight into the performance of the cell. This maximum
voltage was chosen, in order to keep degradation and aging effects which might occur at higher
voltages, as low as possible.

Data:
- The high temeperature electrolysis was conducted in two different gas mixtures. The  first mixture contains 80% CO2 and 20% CO.
The second mixture contains 50% CO2 and 50% CO. 

- The current density at given potential were measured for both mixtures in a temperature range
between 700 and 900 °C

- The area of the cell is: 0.785 cm^2

Your Task:
- Calculate the current density: current density= current/cell_area
- Plot the IV curves for each mixture as shown in the example picture: y_axis: potential, x_axis: Current density
 -> plot the I/V curves of 50-50 CO2-CO in a separate plot then the 11 I/V curves of 80-20 CO2-CO 
 (so you should have 2 plots, one for 50-50 and the second for 80-20)
- Determine the Open Circuit Voltage (OCV): this is the potential, where the current is 0 (where the IV curve intersects with the y-axis )
- Determine the Area Specific Resistance (ARS): Calculate the slopes at 100mA
- determine the current density at 1.4 V
- write all values in a results txt (or csv) file (for this part: check if a resulst.txt file exists. if not, then create one)
your results file should have following columns:

CO2/%	CO/%	T/°C	OCV/V	ASR/ohm cm^2	J_1.4V/A cm^2

File: 01_challenge/final_df.csv
T/°C,CO2/%,CO/%,OCV/V,ASR/ohm cm^2,J_1.4V/A cm^2
700°C,50,50,0.9985768,1.445826876169717,0.267487898089172
811°C,50,50,0.9383674999999998,0.7998313944929986,0.39529171974522287
901°C,50,50,0.8914455000000002,0.436882382623727,0.5608127388535031
698°C,80,20,0.9411702666666666,1.0153308744150171,0.4077987261146496
713°C,80,20,0.9325807142857142,0.8664875050289583,0.48440382165605095
732°C,80,20,0.9224320000000003,0.7424271356705738,0.5737108280254777
749°C,80,20,0.9123314999999999,0.6550710182966547,0.6501197452229298
768°C,80,20,0.9016512500000001,0.5783094101961106,0.739231847133758
786°C,80,20,0.8915025000000002,0.5073337033703332,0.8023528662420383
809°C,80,20,0.8793877500000002,0.4702086285314741,0.8789566878980892
828°C,80,20,0.8690933333333334,0.42313386367392525,0.9172598726114648
851°C,80,20,0.8564208000000001,0.39157030167248924,0.9557566878980891
874°C,80,20,0.8431558500000002,0.37543787140314666,1.0192687898089172
900°C,80,20,0.8295676500000002,0.35817191592085523,1.0704687898089171
